Repository: Abner-Kahan/NMFBeginning

BGH2-difference plots the scaled and actual difference between the high and low portions of the IR spectra for the BGH2 silk model.

BGH2NMF plots the scaled difference between the high and low portions of the IR spectra for the BGH2 silk model, as well as decompose the higher frequency portion of the spectrum into two components using NMF.
The user can adjust the parameters of the NMF.

Gaussian8Single.py first plots an Gaussian broadened spectra on the user's choice in humidity (0:5, 1:10, 2:20, 3:30, 4:40, 5:50, 6:60, 7:70, 8:80, 9:90, 10:95) and the solvent (0:untreated, 1:methanol, 2:water), which the user can control. This plot is over the range of both Amide I and Amide II regions. Users can adjust the window.
It then plots a graph including red dots representing the IR data points, an an overlaid blue line representing the sum of 8 Gaussians.
It then plots the individual 8 Gaussians in the next figure, as well as the sums of the first four Gaussians for the Amide I band and the next four Gaussians for the Amide II band. The program also returns the wavenumber of all the found peaks.

Gaussian4AmideISingle.py returns a blue line representing the sum of four fitted Gaussians for one sample overlaid on red dots representing the red dated. The user can choose which humidity of untreated spectra to analyze or change the file name to wa45 or methanol treated to change the solvent. The ypendry error is also on the figure. The next figure outputted plots each of the individual 4 gaussians, their wavenumber, and their area. Users can adjust the window.

Gaussian4AmideIAll iterates through all combinations of solvation and humidities started with untreated, the the aforementioned humidities of 5-95, and repeats the process for all the solvent conditions. For each combination, a figure is generated for the Amide I region showing a blue line representing the representing the sum of four Gaussians, an an overlaid set of red dots representing the actual data. On the bottom of the figure the ypendry error is displayed. Users can adjust the window, as well as the initialization values for the peaks. The area of and wavenumber of the four Gaussians is printed in the terminal.

Gaussian9All iterates through all combinations of solvation and humidities started with untreated, the the aforementioned humidities of 5-95, and repeats the process for all the solvent conditions.
For each combination, a figure is generated for the combined Amide I and Amide II region showing a blue line representing the sum of 9 Gaussians, and underlaid red dots representing the IR data points. The ypendry error is then displayed at the bottom of the figure.
After each figure of the sum, an additional figure is shown graphing the nine individual 9 Gaussians. The first four are added together to make the Amide I band, which is displayed on top of those four. This fifth Gaussian is labeled as a correction. The Amide II band is also displayed which is the sum of the four remaining spectra. The wavelengths and areas of all 9 peaks are printed from smallest to largest wavenumber. At the end of the program, a table is printed with the very peak location for the nine gaussians for each solvent conditions, which is saved (with an erroneous name) in Peaksof8A.csv, while the areas for the nine gaussians are  printed and saved into Areasof8A.csv

File: Silk-programs/Areasof6A.csv
,Spacer,Am I - BS,Am I -RC,Am I -AH,Am I -BT,Am I - End Peak
Untreated: 5%,0.10543028339356703,0.1355617271976861,0.18995359817507648,0.21518266109137804,0.1386890690509143,0.21518266109137804
Untreated: 10%,0.10508432701678648,0.13592527249619313,0.19127236394147074,0.21528860383329287,0.13714082887896398,0.21528860383329287
Untreated: 20%,0.11364979497864924,0.14783053339497376,0.20815031361936104,0.14701716026895584,0.19167609886903003,0.19167609886903003
Untreated: 30%,0.10551493922422392,0.1373063093105468,0.19349963845470097,0.2140582875359367,0.13556253793865483,0.2140582875359367
Untreated: 40%,0.10607167194289033,0.13651793325380368,0.19376022378113206,0.21393621174531458,0.13577774753154476,0.21393621174531458
Untreated: 50%,0.10759530838501496,0.13979114325520137,0.19557949185383178,0.21149855233215276,0.13403695184164643,0.21149855233215276
Untreated: 60%,0.10663043762140129,0.1373762261399425,0.19490434612784593,0.21331675427255506,0.13445548156570014,0.21331675427255506
Untreated: 70%,0.10792854156798626,0.1349419454756454,0.19503520574845373,0.21381695059993333,0.13446040600804804,0.21381695059993333
Untreated: 80%,0.11010840647787817,0.13805057973047477,0.19725077479188613,0.21008997173795857,0.1344102955238438,0.21008997173795857
Untreated: 90%,0.11163728359683939,0.15177801685613282,0.19728986168143822,0.20438447273148672,0.13052589240261617,0.20438447273148672
Untreated: 95%,0.11248667821107587,0.15098169025121957,0.18397363998620267,0.21225249251135198,0.12805300652879792,0.21225249251135198
MeOH: 5%,0.12833754008909098,0.1729388993793867,0.17526218937786525,0.17356097718337096,0.17356097718337096,0.1763394167869151
MeOH: 10%,0.1313558734606364,0.17649072411097402,0.17851661160040114,0.17643380386668478,0.16076918309461888,0.17643380386668478
MeOH: 20%,0.13130958366171885,0.17602534259820599,0.17723921808595455,0.176397156774204,0.16263154210571248,0.176397156774204
MeOH: 30%,0.13171277996237638,0.17352535474555478,0.17707078909698382,0.17706653911921041,0.16355799795666412,0.17706653911921041
MeOH: 40%,0.13133432590148536,0.170362909138523,0.17628099962118282,0.1631150199670381,0.17945337268588532,0.17945337268588532
MeOH: 50%,0.13024817395505875,0.16672319129350743,0.17420502810102423,0.17547923555143047,0.17547923555143047,0.17786513554754857
MeOH: 60%,0.13328735972164174,0.17665808437726846,0.17629082415086328,0.1767838336180635,0.1601960645140996,0.1767838336180635
MeOH: 70%,0.12998939165459716,0.15990484129618973,0.1780646839980523,0.17955849071584015,0.17624129616766032,0.17624129616766032
MeOH: 80%,0.1363197767093572,0.14172180617936586,0.18478959120324018,0.18618625778474507,0.1647963103385466,0.18618625778474507
MeOH: 90%,0.14088546485444642,0.14687228934690252,0.18192675098267153,0.18298438939414735,0.16434671602768477,0.18298438939414735
MeOH: 95%,0.14780701213367953,0.1544523879234987,0.17750469783476222,0.17811885204865263,0.16399819801075427,0.17811885204865263
WA45: 5%,0.1181874372049534,0.18025932567284372,0.19047743936250477,0.19691276396305452,0.11725026983358924,0.19691276396305452
WA45: 10%,0.11983154712538079,0.1727857393930158,0.19063532808106146,0.20036880906080778,0.11600976727892648,0.20036880906080778
WA45: 20%,0.11956573149196202,0.17373266031374424,0.19159858181799772,0.200252977699576,0.11459707097714411,0.200252977699576
WA45: 30%,0.1193993697247489,0.1745717657975603,0.19186091960486532,0.20005902741267392,0.11404989004747762,0.20005902741267392
WA45: 40%,0.1194202215104818,0.17533105162981646,0.19229055653004715,0.19977433510129378,0.11340950012706708,0.19977433510129378
WA45: 50%,0.11934733355183404,0.1768433206739691,0.19279507792619696,0.19911133562078348,0.11279159660643279,0.19911133562078348
WA45: 60%,0.11658677859751283,0.18276948731845927,0.1928494960114231,0.1978236124598315,0.11214701315294166,0.1978236124598315
WA45: 70%,0.11378647347581881,0.1923482719957139,0.19246078433507727,0.1947101306519651,0.11198420888945994,0.1947101306519651
WA45: 80%,0.11539262335596731,0.19025805654132477,0.19242060440110748,0.19465013424551478,0.11262844721057079,0.19465013424551478
WA45: 90%,0.11667047029506347,0.1927442784676601,0.19085069974921942,0.19253111655221886,0.1146723183836192,0.19253111655221886
WA45: 95%,0.1188016389945965,0.1939522945794514,0.1891243830595127,0.1902475202124358,0.11762664294156769,0.1902475202124358

File: Silk-programs/PeaksOf6A.csv
,Spacer,Am I - BS,Am I -RC,Am I -AH,Am I -BT,Am I - End Peak
Untreated: 5%,1600.0000000000002,1622.3314647065063,1642.1987896208318,1658.3996182837066,1675.866254266048,1694.2415770614691
Untreated: 10%,1600.0000000000002,1622.2131016103708,1641.9718406115737,1658.2303231819894,1675.6034519441093,1693.8085286985154
Untreated: 20%,1600.0000000000002,1622.0061633722794,1641.5912478820117,1657.8982764357731,1675.1400416780168,1693.208756303028
Untreated: 30%,1600.0000000000002,1621.8515606958938,1641.340516230981,1657.7041425432305,1674.9118476603676,1692.893717513902
Untreated: 40%,1600.0000000000002,1621.5010752226221,1640.8650268720587,1657.2959668921399,1674.5056450153438,1692.5376449848159
Untreated: 50%,1600.0120482679552,1621.7234157805317,1641.0105876620075,1657.3697819029805,1674.5397227081876,1692.411672397116
Untreated: 60%,1600.0098388880483,1621.6780218469764,1640.7721822927613,1657.155679134271,1674.22642291581,1691.9657823405198
Untreated: 70%,1600.0000000000002,1620.0467452630078,1638.7478907989923,1655.7316970374927,1673.1959029700683,1691.2483067894473
Untreated: 80%,1600.0149231946568,1621.890349110344,1640.5608372073373,1657.3005661979748,1674.4274693896903,1691.7183268252172
Untreated: 90%,1600.0000000000002,1621.9232812423015,1640.4493551835517,1657.502418890088,1675.1297961260864,1692.5298021052427
Untreated: 95%,1600.0030016702779,1621.0494215295844,1637.9049745142459,1655.8148113833154,1674.6833963426266,1693.474550136394
MeOH: 5%,1600.0000000000002,1622.3837074877076,1641.9368615237165,1660.1983437415959,1679.0108802546433,1698.0540701477219
MeOH: 10%,1600.008929630696,1622.2505088653852,1641.8088134169038,1659.9810882172485,1678.7668890125383,1697.7877980231815
MeOH: 20%,1600.0000000000002,1621.8212408222362,1641.1082589181906,1659.0294280087678,1677.874225281132,1696.9973921908595
MeOH: 30%,1600.1519469883872,1621.7948317218147,1641.1589461740177,1659.1495833311433,1677.8721126784383,1696.7243781690781
MeOH: 40%,1600.000048721743,1620.65317693695,1638.9935928996226,1657.1096705091786,1676.3903605860953,1695.8835458883402
MeOH: 50%,1600.0008981370847,1621.293382704073,1640.270259382474,1657.8721493843161,1676.8572177205897,1696.015186890988
MeOH: 60%,1600.5642064738615,1621.6062811041038,1640.711475456827,1658.2742876737557,1677.2082517017238,1696.0149295665137
MeOH: 70%,1600.00000140887,1617.2407573107298,1632.6969645579134,1653.1677903369887,1673.9608942699629,1693.968885356118
MeOH: 80%,1600.0000000000366,1616.923874044942,1632.0192342082087,1652.7623766516497,1673.716075290657,1693.6200763060058
MeOH: 90%,1600.0000000000348,1616.8584394994098,1632.2110199678839,1653.0411579030647,1674.1864878500683,1694.1869893599776
MeOH: 95%,1600.000000093235,1617.5041281914707,1633.7540867948926,1653.8499024958273,1674.8147468399377,1695.4175614828341
WA45: 5%,1605.7170323904063,1625.6315377933174,1643.7186441118647,1660.9011952236408,1681.159035846037,1700.4261681115004
WA45: 10%,1606.2499976829745,1625.2697611462524,1642.3880894944236,1660.1910553390132,1680.645681965139,1700.0971181826783
WA45: 20%,1605.6470743147017,1625.0489292029374,1642.35861970121,1660.1782689733568,1680.6192315724388,1699.9204628094574
WA45: 30%,1605.4904635891976,1624.8361115389882,1641.9390854384567,1659.871862440679,1680.3592199937814,1699.7201292737789
WA45: 40%,1605.2011361661248,1624.6720381569505,1641.7676156933683,1659.7456566805665,1680.237526710243,1699.559082607599
WA45: 50%,1604.8938028803898,1624.56857397507,1641.7658472348753,1659.7450789264462,1680.237402734307,1699.4581429605971
WA45: 60%,1603.9136396429271,1624.2744663100884,1641.9051736069623,1659.7926472407974,1680.25834576007,1699.3683806565994
WA45: 70%,1602.9108285781017,1624.1648931269137,1642.6895792773369,1660.192694105915,1680.5257998666907,1699.3708611917725
WA45: 80%,1602.9540235246056,1624.0220315580107,1642.3023328517781,1660.0010774722957,1680.392696586029,1699.2527806827457
WA45: 90%,1602.5429151489275,1623.8902136110516,1642.3790112575732,1659.9971751064202,1680.3663078689933,1699.1983915545497
WA45: 95%,1602.2827790981992,1623.8917973677053,1642.545081757422,1660.0005081884424,1680.273727647715,1699.1390954572284
